Repository: RrSuika/RrS-Site

# RrSuika Studio — Portfolio Site

The personal portfolio of **RrSuika Studio** — industrial design × embedded systems × creative making.
Live at **[rrsuika-studio.pages.dev](https://rrsuika-studio.pages.dev)** (Cloudflare Pages).

> 中文简介：这是 RrSuika Studio 的个人作品集网站，展示工业设计、嵌入式系统与创意制造作品，全站支持英、中、荷三语（中文位于 `/zh`，荷兰语位于 `/nl`）。技术栈为 Astro 7 纯静态构建 + 原生 CSS/JS，内容以 Markdown 内容集合管理，推送 `main` 分支即自动部署。

## What's inside

| Section  | Route      | Content                                        |
| :------- | :--------- | :--------------------------------------------- |
| Home     | `/`        | Featured work, latest activity (SYS.LOG), explore modules |
| Projects | `/projects` | Industrial / product design projects          |
| Lab      | `/lab`     | Hardware experiments (ESP32, 3D printing, electronics) |
| Art      | `/art`     | Illustrations, fashion design, food art, posters |
| Notes    | `/notes`   | Electronics self-study notes                   |
| About    | `/about`   | Profile, design process, capability matrix     |

Every page exists in English, Chinese (`/zh/...`) and Dutch (`/nl/...`).

## Tech stack

- **Astro 7** — fully static output, zero integrations, zero client-side frameworks
- **zod** — content collection schema (`src/content.config.ts`)
- Vanilla CSS design system (`src/styles/global.css`) + minimal vanilla JS
- **Cloudflare Pages** — auto-deploys on every push to `main` (no CI config in this repo)

## Repository structure

```text
src/
├── content/entries/     # All site content: one folder per entry (en.md + cn.md + nl.md + images)
├── pages/               # Routes: static pages, zh/nl mirrors, 2 dynamic detail routes, sitemap, 404
├── components/          # Reusable UI (Navbar, Footer, ProjectCard, ProjectDetail, home sections…)
├── styles/global.css    # The single design-token source of truth
├── utils/               # routes / i18n / translations / images helpers
└── layouts/Layout.astro # The single site layout (SEO, theme, background layers)
public/                  # Favicons, og-card.png, robots.txt…
scripts/og-card-gen.mjs  # Regenerates public/og-card.png (npm run og-card)
```

## Adding content

Each piece of content is a folder in `src/content/entries/` containing `en.md`, `cn.md`, `nl.md` and its images.
The URL slug is the folder name — **no code changes are needed for a new entry**.

> For AI collaborators: read [`AI_CONTEXT.md`](AI_CONTEXT.md) first — it is the project's architecture
> memory (structure, routes, content schema, design tokens, decisions, tech debt, and a
> "where to change what" index). [`CLAUDE.md`](CLAUDE.md) holds the hard conventions.

## Development

```bash
npm install     # Node >= 22.12
npm run dev     # http://localhost:4321
npm run build         # static output to dist/
npm run check         # TypeScript / Astro diagnostics
npm run optimize-art  # regenerate art-optimized lossless webp assets (art only)
```

## Deployment

Push to `main` → Cloudflare Pages builds and deploys automatically.

## Disclaimer

This is a personal portfolio. It is shared so others can read it and borrow ideas, not as professional advice.

- **No warranty.** The hardware notes, pinouts, wiring tables, firmware and structures documented here are personal experiments. They are not safety-reviewed and may contain mistakes. If you build from them, verify everything yourself first, especially supply voltage, current limits, polarity and heat. Low-voltage DC can still start a fire.
- **Parts and links go stale.** Part numbers and shop links reflect what I bought at the time. Listings change, revisions change, and the same link can point at a different board a month later.
- **Third-party material.** Datasheets, libraries, trademarked names and quoted figures belong to their owners. Where a project leaned on someone else's work, it is listed under Sources and credits below.
- **AI-assisted.** Some text, code and imagery were drafted with AI tools, then edited and verified by me. I only publish what I have run, measured or otherwise checked, but read it as my work with help, not as a reviewed source.

> 中文说明：本站是个人作品集，内容供参考与交流，不构成专业建议。硬件接线、固件与结构方案都是个人实验，未经安全审查，可能有错。若据此搭建，请先自行核对供电电压、电流上限、极性与发热。标注的购买链接会随时间失效或指向不同版本的板子。第三方数据手册、开源库与商标归各自作者所有。部分文字、代码与图像由 AI 工具起草，再由我修改并实测验证。

## Sources and credits

What this site and its projects depend on. This list grows as I add content.

### AI tools

AI assistants were used as drafting and engineering aids: scaffolding firmware, working through wiring tables and pinouts, and editing article text and this repository's documentation. Everything published here was reviewed, corrected and verified against a real bench before release. Where a measurement or a photo is shown, it came off my own bench or internet resources.

### Fonts

- **JetBrains Mono**, **Saira Condensed**, **VT323** — served via Google Fonts.
- **Smiley Sans Oblique (得意黑)** — self-hosted subsets under `public/fonts/dyh`.

File: src/content/entries/3d-printing-abs-material-test/cn.md
---
title: ABS 3D打印材料研究

date: 2026-04-29

description: ABS FDM 打印研究；封箱温度控制、热稳定性与挤出可靠性实验。

type: lab

category: 材料研究

cover: cover.png

tags:
  - 3D打印
  - ABS
  - FDM
  - 材料测试
  - 温度控制

tools:
  - Bambu Lab A1
  - ABS耗材
  - 温控器

featured: true

lang: zh

translationKey: 3d-printing-abs-material-test
---

![ABS 3D打印研究](./ABS-3D-Printing-Guide-0.png)

# 背景
终于决定跟ABS死磕了。

玩过3D打印的人都知道ABS的名声：翘边、收缩，还有堵头，打印的时候环境稍有波动，它就可能从热床上整个掀起来。但我一直有个疑问：它真有那么难打，还是大多数人根本没花时间搞清楚到底发生了什么？

这份日志就是我尝试回答这个问题的过程。我在Bambu Lab A1上跑了15轮测试，折腾了封箱温度、加热器功率、风扇转速和打印速度，以及所有我能拧的旋钮。中间堵了好几次喷头（我自己都数不清了），对热蠕变有了切身体会，最后总算摸到了一套能稳定复现的流程。

这就是一份真实的折腾记录，包括翻车的、走弯路的，以及最后终于想通的瞬间。

# 目的
我想弄明白ABS为什么会这样，以及像A1这种定位偏消费级的机器，在搭好环境的前提下到底能不能稳定地打ABS。

ABS对功能性零件很有吸引力：比PLA耐热、比PETG抗冲击，用得久。但打印环境的重要性远超过切片软件里那几个参数。我想：

- 亲眼看看封箱温度到底怎么影响翘边和附着力
- 搞清楚最常见的失败方式是哪些
- 验证热稳定性是否比绝对温度更关键
- 分辨哪些变量真正起作用，哪些是我在瞎折腾
- 最后整出一套能反复用的流程

# 材料背景

## 为什么选ABS

ABS就是那种大家都跟你说"做正经零件得用这个"的材料：得耐热、抗冲击、扛得住时间。它是工程热塑性塑料，这从它的优点和臭脾气上都能看出来。

比PLA和PETG难打不少，但如果你需要一个不会在夏天车里变形的支架，或者一个一年后还能正常干活的功能件，它确实没什么替代品。

## ABS 对比 PLA 和 PETG

### PLA

PLA是好脾气的那个。表面好看，几乎不翘边，打印的时候还有点甜味。我做原型和摆件的时候首选PLA。

但它的短板也很明显：温度稍高就软了，放太阳底下就能变形。抗冲击也一般。桌面摆件没毛病，要正经出力的零件就算了。

### PETG

PETG夹在中间。比PLA结实、韧性好，比ABS省心多了。我大多数功能件打的就是PETG。

代价是耐热不如ABS。如果你需要零件耐接近沸水的温度或者在发动机舱里活着，PETG不够看。

### ABS

ABS强在耐热和抗冲击。这是它的卖点。

代价也很直接：封箱温度不够就翘给你看，喉管散热不行就堵给你看，你在温度控制上偷的任何懒它都会报复回来。说实话，打ABS是对整套打印系统的压力测试，从挤出机到封箱设计、热管理，所有环节都得在线。

## 我用的耗材

这次测试用的ABS是朋友赞助的。已经在室温下放了挺久，含水量估计不太乐观。每次打印前我都先烘一遍：**65°C，8小时**，尽量把料的状态拉回来。特意提这个是因为耗材状态影响很大，如果你也在折腾ABS但一直没烘干耗材，先从这里入手，比调什么参数都管用。

# 测试设置

实验中我调整过的变量：

- 喷嘴温度
- 热床温度
- 封箱温度
- 加热器功率
- 散热风扇转速
- 打印速度
- 底板涂不涂胶
- 底板清洁程度
- 裙边和挡风罩（Brim / Draft Shield）
- 材料预设（自定义 vs 通用）
- 温度控制方式（手动 vs 自动）

## 基准条件

大部分测试保持一致的设置：

- ABS耗材
- 热床开启
- 封箱封闭
- 散热风扇尽量低
- 底板事先清洁
- 裙边和挡风罩视情况开启
- 自定义材料预设

# 实验记录

## 测试 1 与测试 2

<details>

<summary>展开测试 1 与测试 2 详情</summary>

## 测试 1

![测试 1](./ABS-3D-Printing-Guide-1.png)

设置：

- 喷嘴：250°C
- 热床：100°C
- 加热器：关闭
- 温度控制：手动
- 涂胶：无
- 室温：17°C
- 封箱温度：25°C

## 测试 2

![测试 2](./ABS-3D-Printing-Guide-2.png)

设置：

- 喷嘴：250°C
- 热床：100°C
- 加热器：750W
- 温度控制：手动
- 涂胶：无
- 室温：16.8°C
- 封箱温度：50–60°C

## 测试 1 和 2 分析

刚上手我就学到了第一课：750W的取暖器加手动控制，纯属灾难。封箱温度在 **36.7°C 到 61°C** 之间来回跳；24度的温差，对ABS这种收缩猛如虎的材料来说就是过山车。打印大概40分钟就废了。

真正坑的是传感器位置。我把温度探头装在封箱靠顶部的地方，还跟打印空间隔了层纸板。所以我盯着看的读数比实际温度低；热床附近的真实温度大概率高得多。这直接把事情推向了**热蠕变**：耗材在到达熔融区之前就软了，挤出轮咬不住料，然后就彻底卡死了。

我学到的是：封箱温度的甜区大概在 **50–55°C**。手动控制加热器永远不可能稳在这个区间。我需要温控插座、把传感器放进打印空间里面，以及设置一个比较紧的回差（比如5°C）来避免大幅度过冲。

</details>

## 测试 3

<details>

<summary>展开测试 3 详情</summary>

![测试 3](./ABS-3D-Printing-Guide-3.png)

### 热平衡的猜想

我把加热器降到大概 **400W**，世界突然安静了。封箱温度稳在 **42–44°C**；还没到我想要的50–55°C，但起码不跳了。在这个功率下，加热器输入的热量基本上等于从缝隙、箱体传导和自然对流漏出去的热量。那个平衡一达成，大幅波动就没了。

这次我同时打了三个一样的零件，注意到一个有意思的现象：

- 中间那个：几乎完美
- 上面和下面两个：明显翘边

显然，封箱正中间的热环境最稳定。而且因为这三个件通过裙边连在一起，收缩应力会在零件之间传导；外侧位置受力最大，中间位置相对安全。

结论是：在还没达到理想温度之前，零件在封箱内的摆放位置就已经很重要了。热梯度是真实存在的。

</details>

## 测试 4

<details>

<summary>展开测试 4 详情</summary>

![测试 4](./ABS-3D-Printing-Guide-4.png)

设置：

- 速度：100%
- 涂胶：有
- 加热器：350W
- 温度控制：手动
- 风扇转速：低
- 底板：清洁过
- 裙边和挡风罩：开启
- 材料预设：自定义 ABS

又翻车了，这次怪我自己太保守。平均封箱温度才 **40°C** 左右；远不够让零件安分待着。耗材在喉管上半段卡死了。我只得拆喷头、剪掉堵的那截，再装回去。半夜十一点干这个，真是想死的心都有。

</details>

## 测试 5

<details>

<summary>展开测试 5 详情</summary>

设置：

- 速度：50%
- 涂胶：有
- 加热器：375W
- 温度控制：手动
- 风扇转速：低
- 底板：清洁过
- 裙边和挡风罩：开启
- 材料预设：通用 ABS

我犯了个低级错误：测试 4 之后没检查挤出通道。残留的堵塞直接废了这次打印。

但也有收获：**375W 加热器** 确实能在 **50–55°C** 维持很长时间。所以低功率加靠谱保温是正路；过冲更小，稳定性更好。

</details>

## 测试 6

<details>

<summary>展开测试 6 详情</summary>

设置：

- 速度：100%
- 涂胶：有
- 加热器：370W
- 温度控制：手动
- 风扇转速：低
- 底板：清洁过
- 裙边和挡风罩：开启
- 材料预设：通用 ABS

这次失败了，但我真的说不清到底为什么。可能是耗材受潮，可能是涂胶没起作用，也可能是别的什么。我做了一轮全面保养；运动部件都上了油，该查的都查了；但根本原因就是找不出来。

到这个节点，我确实认真考虑过放弃ABS，换PETG或者ASA算了。六轮测试，一个像样的成品都没打出来，心态有点崩。

</details>

# 封箱升级

连着六次失败后，我觉得封箱本身不升级的话，后面也别想学到什么有用的东西了。于是做了两处改动。

## 1. 保温强化

![保温升级](./ABS-3D-Printing-Guide-8.png)

我在封箱内壁贴了 **10mm 铝箔保温棉**；四面加顶面全覆盖；缝也都封死了。思路很简单：减缓热量流失，抹平温度波动，把热时间常数提上来，这样箱内温度不会跟着加热器开关大起大落。

## 2. 自动温控

![温控插座](./ABS-3D-Printing-Guide-9.jpeg)

加了个温控插座，逻辑很简单：

- 低于 48°C：加热器开
- 高于 51°C：加热器关

热惯性还在；关掉之后温度会继续往上走个2–3°C再开始降；但比起我盯着温度计手动拨开关，这已经是质的飞跃了。

## 被动降温对比

![被动降温对比](./ABS-3D-Printing-Guide-5.png)

我测了保温升级前后的降温曲线。对比不算严格受控（室温不一样，条件也有差异），但趋势很明显：加了保温棉之后，封箱里热量跑得慢多了。牛顿冷却定律在起作用；内外温差越小，降温越慢。保温棉把热时间常数实打实地拉上去了。

## 测试 7

<details>

<summary>展开测试 7 详情</summary>

设置：

- 速度：100%
- 涂胶：无
- 加热器：370W
- 温度控制：自动
- 风扇转速：低
- 底板：清洁过
- 裙边和挡风罩：开启
- 材料预设：通用 ABS
- 保温升级：10mm 铝箔保温棉

封箱温度总算稳住了。但新问题冒出来了：第一层粘不住。封箱温度已经不是唯一的瓶颈。有什么东西不对劲；可能是挤出不一致、首层校准的问题，或者底板表面状态。

</details>

## 测试 8

<details>

<summary>展开测试 8 详情</summary>

设置：

- 速度：50%
- 涂胶：无
- 加热器：370W
- 温度控制：自动
- 风扇转速：低
- 底板：清洁过
- 裙边和挡风罩：开启
- 材料预设：通用 ABS

我把速度砍了一半，想看看更慢的挤出能不能改善附着力和稳定性。有点用，但没解决根本问题。不管出了什么毛病，它不单纯是速度的问题。

</details>

## 测试 9

<details>

<summary>展开测试 9 详情</summary>

![测试 9 观察](./ABS-3D-Printing-Guide-6.png)

设置：

- 速度：100%
- 涂胶：无
- 加热器：370W
- 温度控制：自动
- 风扇转速：低
- 底板：清洁过
- 裙边和挡风罩：开启
- 材料预设：通用 ABS

到这里，真正的故障机理开始清晰了。

### 我认为发生了什么

#### 1. 挤出轮咬不住料

齿轮牙上积了耗材粉末，摩擦力下降。当耗材需要用力推的时候，齿轮直接在上面打滑。

#### 2. 喷头里有部分堵塞

挤出通道某个地方阻力似乎增大了。我手动给耗材往下一推，挤出立马恢复了。

### 我用的恢复方法

1. 手动把耗材往前推大概 5 厘米。
2. 冲开里面部分堵塞的区域。
3. 正常挤出就恢复了。

我的猜测是：封箱让耗材在还没到熔融区的时候就已经有点软了。软了的耗材刚性下降，挤出轮的推力传递效率就打了折扣。这个现象很微妙，但你见过几次之后就绝对不会认错。

</details>

## 测试 10 与测试 11

<details>

<summary>展开测试 10 与测试 11 详情</summary>

## 测试 10

设置：

- 速度：100%
- 涂胶：无
- 加热器：370W
- 温度控制：自动
- 风扇转速：低
- 底板：清洁过
- 裙边和挡风罩：开启
- 材料预设：通用 ABS

## 测试 11

日期：2026-04-29

设置：

- 速度：100%
- 涂胶：无
- 加热器：370W
- 温度控制：自动
- 风扇转速：低
- 底板：清洁过
- 裙边和挡风罩：开启
- 材料预设：通用 ABS

从测试 9 开始，打印终于稳定下来了。总共跑了 11 轮：

- 前 8 轮：全挂
- 第 9 轮起：能稳定复现的干净打印

![成功打印](./ABS-3D-Printing-Guide-16.jpeg)

这时候心态才真正翻转过来；从"我到底在干嘛"变成了"行了，这事儿我能稳定搞定"。

</details>

## 测试 12-15 补充

<details>

<summary>展开测试 12-15 详情</summary>

## 测试条件

设置：

- 速度：100%
- 涂胶：无
- 加热器：关闭
- 温度控制：关闭
- 风扇转速：低
- 底板：清洁过
- 裙边和挡风罩：仅用裙边
- 材料预设：通用 ABS
- 喷嘴温度：255°C → 260°C

老实说，这几轮控制得不怎么严谨。我同时改了好几个变量，实验方法论上来说不太好，但有时候你就是想看看简化条件下东西能不能跑。

结果：边缘有轻微翘起，但没严重变形。打小零件的话，封箱加热也许用不上。但打大的或者扁平的件，我还是会把温控开着。

## 温度的平衡术

这里面有个真实的取舍：

### 温度太低

- 收缩应力大
- 翘边更严重
- 层间粘接不理想

### 温度太高

- 热蠕变风险升高
- 耗材提前软化
- 更容易堵

理想的区间好像是在热稳定性和挤出可靠性之间找平衡；你不能只顾一头，另一头就会出问题。

## 关于堵塞的新发现

有件事让我有点意外：堵塞不完全取决于封箱温度。我甚至在封箱温度只有 30°C 左右的时候也遇到过堵头。所以情况没那么简单。其他因素也在起作用：

- 喷头温度
- 耗材状态
- 挤出轮咬合力
- 送料路径里的机械阻力

把喷嘴从 255°C 提到 260°C 之后，堵头的频率明显降了。温度稍微高一点，熔体流动性更好，挤出阻力就下来了。

## 最终失败分析

测试 12–14 都挂了。**测试 15** 才成。

这次的主因变成了挤出轮。

### 挤出轮打滑

A1的原装齿轮在特定条件下就是咬不紧。冷启动的时候我猜过程是这样的：

1. 耗材冷却不均匀。
2. 挤出通道里阻力上来了。
3. 齿轮推不动。
4. 开始在耗材上打滑啃料。
5. 材料到不了喷嘴。

临时解决办法：用手给耗材加点压力，帮齿轮渡过初始阻力。挤出恢复之后，打印就正常了。

长期办法：把原装塑料齿换成硬化钢齿。咬合力更强，不那么容易打滑。

</details>

# 我遇到的问题

## 散热与热问题

温度窗口比想象的窄得多，而且不留情面。低于约 45°C，翘边基本跑不掉；超过约 55°C，热蠕变就来了，挤出问题也跟着来。封箱温度高还会削弱喉管风扇的散热效果，而风扇开大了，等于把你辛苦攒的热全吹走。热床温度有时也没调到位，光是冷风气流就足以毁掉首层附着力。手动控温基本不可行，没保温的箱体被动散热又太快，温度根本稳不住。

## 挤出与机械问题

挤出方面的麻烦，大部分出在送料路径上，而不是喷头本身。齿轮把耗材啃出痕，抓料也抓不稳，表现出来就是时好时坏的部分堵塞。热蠕变让耗材在冷端就软了，挤出阻力偏大，而我一开始用的那卷料很可能已经受潮。

## 附着力问题

即使底板干净，首层也粘不稳。涂胶有时管用有时不管用，真正的解决办法是把底板清得比我原先讲究得多。

# 哪些东西真的管用

![解决方案概述](./ABS-3D-Printing-Guide-7.png)

按实际影响排序，下面这些是真的动了局面的。

## 值得做的硬件升级

把封箱保温做好是收益最大的一步，10mm 保温棉效果立竿见影。其次是加温控自动加热，手动控制纯属浪费时间。硬化钢挤出齿轮是我到现在仍然会做的升级。喷头本身没问题，我到最后也没换过它。

## 流程上该注意的

底板比你想象的更需要好好清洁。散热风扇能多低就多低，用裙边（brim）就好，它比全挡风罩简单，效果往往也不差。打印速度得跟着材料的节奏走。如果 ABS 一直跟你过不去，ASA 是值得一试的替代方案。好耗材确实不一样：放了很久的旧 ABS，等于被绑着一只手跟人打架。

## 挤出可靠性怎么提

定期看挤出轮上有没有积粉末，部分堵塞要在彻底堵死之前清掉。齿轮推不动的时候，手动帮一把没有坏处。喷嘴温度从 255 提到 260°C，本身就带来了明显变化。

# 关于挤出机齿轮的想法

我考虑过把原装齿换成黄铜齿，但越想越觉得这未必划算。黄铜导热好，更多热量会顺着往上跑进耗材路径，可能让软化问题更严重。

硬化钢齿看起来是更稳妥的选择。咬合力更好，导热性低，也不会像塑料齿那样磨损。

# 下一步

接下来有时间想试的：

- ABS 和 ASA 在相同条件下的正面对比
- 换一个更好的ABS品牌，看看耗材本身影响多大
- 不同保温厚度对热时间常数的影响
- 更精细的温控方案（回差更小）
- 不同底板材质的对比
- 把挤出恢复的步骤整理成一个正经流程
- 真正控制变量的实验；一次只改一个参数（听起来很简单，做起来是真难）

方法论上最大的教训：同时改三个变量可能让你更快撞到解法，但你会不知道到底是哪个改对了。下轮实验我得更自律地隔离变量。

# 学到的东西

这个项目改变了我对3D打印的理解。ABS和"困难模式的PLA"完全是两回事，它会把你打印系统里那些打PLA时根本不会暴露的短板全部翻出来。

我一开始以为这事关切片设置和温度曲线。到最后才明白这是系统工程：材料、封箱环境、挤出机机械结构和测量工具，这些东西怎么相互作用。一次失败本身就是一个诊断信号。翘边告诉你热梯度有问题。耗材被啃告诉你送料阻力不对。每一次失败的测试都在缩小"真正重要的变量"的范围。

我还学到，怎么测跟测什么一样重要。最初温度传感器的位置给我的读数基本是误导的。把探头挪到靠近打印区域之后，数据才开始反映真实环境。

早期实验确实比较乱；我同时改好几个变量，越改越着急，到头来更没法得出干净结论。更科学的做法其实心里清楚：一次只改一个，记录环境条件，保持测试模型不变，成功的结果要重复几遍，确认它是真的。但事后说这些容易，当你已经翻了六次车的时候，耐心确实不剩多少了。

总的来说，我很庆幸没放弃。从"这打印机不可能打ABS"到有一套能稳定复现的流程，这个过程本身就很爽。

# 耗材与打印机设置

## 打印机

- 机型：Bambu Lab A1
- 喷嘴：Bambu Lab 不锈钢 0.4mm
- 底板：Bambu Lab PEI 底板

## 耗材

- 类型：ABS
- 直径：1.75mm

## 挤出系统

原装配置：

- 标准 Bambu Lab 挤出齿轮

建议换：

- 硬化钢挤出齿轮

## 打印环境

室温：18–24°C

打印时封箱典型温度：48–56°C

我建议的范围：45–50°C

超过55°C确实对抗翘边有帮助，但热蠕变和挤出问题出现得更频繁。低于45°C我就开始看到边角翘起来。窗口不算宽，但找到了就能稳定复现。

# 参考文献

1. Bambu Lab 基本维护  
   https://wiki.bambulab.com/en/a1/maintenance/basic-maintenance

2. Bambu Lab - 什么是热蠕变？  
   https://wiki.bambulab.com/zh/filament-acc/filament/heat-creep
